Repository: keithbbf-gif/cosmos

# COSMOS

**Carry-Over State Mesh Operating System**

COSMOS is an operating system for coordinating multiple AI models from multiple vendors — xAI,
Google, OpenAI, Anthropic — working the same problems in real time. It replaces BTS_MESH, a
working 139-module system running today on one Windows workstation.

The problem it exists to solve is **carry-over state**: everything that must survive a session
boundary. Every expensive failure in its predecessor has been the system forgetting, or
remembering wrong — corrections written down but never carried, a scheduler executing eight-day-old
code, a handoff asserting three different counts of the same fact, a verifier that had never once
run. **None was a compute failure.**

COSMOS therefore treats state as the primary object rather than a side effect. Its components are
the ordinary parts of an operating system aimed at that target: a path resolver, a mutex,
file-based IPC, a job scheduler, a health watchdog, a node and rail registry, and a spend breaker
that denies before it spends rather than reporting after.

## Scope

Everything. Every node, every surface, every channel, and everything learned up to and including
the port. Nothing is dropped.

**Browser-DOM agents are the PREFERRED PATH** — the default, not a peer and not a legacy route.
They are also the path used when no others work. One property produces both: **the DOM depends on
nothing that can run out.** No credit, no quota, no billing state, no key expiry, no consent to
lapse. Every metered rail has a failure mode that lives in someone else's ledger. The DOM has
none, and that is the definition rather than a coincidence.

## Repository rules

**This repository is the live tree, not a copy of it.** Its predecessor kept a full duplicate of
the mesh beside the working one, and the scheduler ran the duplicate for six days while every
repair landed elsewhere. One tree, one truth.

**`.gitignore` is deny-by-default.** Code and governance are tracked; live state, ledgers, queue
output and secrets are not. COSMOS is meant to be distributed, so the exposure question is settled
at commit one rather than at publish time.

## Status

Pre-implementation. The plan is in `docs/COSMOS_PIPELINE.md` — seven stages, and the gate at the
end is **runtime binding**: not *"does it pass review"* but *"is this the artifact the machine
executes?"*

File: content/furniture-woods-500y-blog/drafts/janka-hardness-explained.md
---
title: Janka hardness, a steel ball, 12 percent
slug: janka-hardness-explained
series: furniture-woods-500y
status: draft
voice_check: human
reading_order: 38
word_target: 1650-2000
species: []
era: "1500–present"
---

# Janka hardness, a steel ball, 12 percent

A pine tavern table dents under a buckle. A sugar-maple counter does not. The laboratory version of that observation is a steel ball, 0.444 inch in diameter, pressed into the side of a specimen to half its diameter. The load, in pounds-force, is the Janka side hardness. The USDA Forest Products Laboratory reports it at 12 percent moisture content (*Wood Handbook*, FPL-GTR-190, tables 5–3a and following; Green, Begel, and Nelson, FPL-RN-0303, on nonstandard specimens). The number is an average. Your board is a sample of one. This draft is what the ball measures, what it does not, and why a dining table and a floor cite the same test for different reasons.

<!-- staged embed for draft: janka-hardness-explained -->
<!-- paste into drafts/janka-hardness-explained.md when the draft is merged -->

![Mean Janka hardness and oven-dry density for ten species that anchor this series (USDA FPL / Wood Database means).](../assets/species-comparison/core-species-properties.svg)

*Figure 4. Mean Janka hardness and oven-dry density for ten species that anchor this series (USDA FPL / Wood Database means).*

## Side hardness, not a moral ranking

The test is a dent test. It is not modulus of rupture, not shear, not “strength” in the beam sense. A wood can be hard and brittle, or softer and tough. Elm is the furniture reminder: not the hardest seat, but a seat that will not split out to the rim when you drive a tapered leg (Evans, *Windsor-Chair Making in America*). Janka does not tell you that. Specific gravity does not fully tell you that. The job does.

FPL’s convention is side hardness at 12 percent MC. End hardness is a different, usually higher number; shops that quote one figure almost always mean side. Moisture moves the number. A wet board dents easier. A bone-dry antique pine table can feel harder than a damp oak board. The moisture draft is the first chapter. This one assumes 12 percent because that is how the tables were built.

Green, Begel, and Nelson (FPL-RP-643) showed you can estimate Janka from specific gravity for many species. The scatter is real. Figure 4 is that scatter for ten anchors in this series. Density and hardness travel together. They are not the same point.

Working means, from FPL tables and the imported-woods / Kukachka tradition, as the series has already used them:

| Species | Janka (lbf, side, 12% MC) | SG (approx.) |
| --- | --- | --- |
| Eastern white pine | 380 | 0.35 |
| Yellow-poplar | 540 | 0.42 |
| Honduran mahogany | ~800 | 0.45–0.50 |
| Black cherry | 950 | 0.50 |
| Black walnut | 1,010 | 0.55 |
| White oak | 1,360 | 0.68 |
| White ash | 1,320 | 0.60 |
| Sugar maple | 1,450 | 0.63 |
| Shagbark hickory | 1,820 | 0.72 |
| Teak (imported notes) | ~1,070 | ~0.55–0.66 |

Treat imported figures as handbook-or-compilation means. Brazilian rosewood and Gabon ebony sit off the right of Figure 4 — Janka compilations well above 2,000 and 3,000 lbf — and they are not structural table woods in the way oak is. A fingernail into an underside arris is crude and useful: pine yields, maple barely does, teak is oily and confusing, old finish lies.

## What a furniture shop does with the number

Dent resistance on a show top and a floor is the honest use. A maple butcher block and a pine blanket chest are different objects. A client who wants a dining table that takes a laptop and a belt buckle without a gallery of dents is asking for a number north of cherry, or for a finish that can be revived, or for a habit of using mats. The number does not choose. It ranks.

Chair stretchers and legs care more about section and grain than about a hundred Janka points. Mahogany at ~800 lbf made a slender splat possible not because it is hard but because the fiber is even enough to pierce and stable enough to stay thin (Symonds, quoted and complicated by Bowett). Hard maple at 1,450 will take a turned bead and fight a gouge. Soft maple is a different row. “Maple” on an invoice without hard or soft is a hardness problem.

Floors cite Janka more aggressively than furniture shops. A 2,000-lbf exotic and a 1,360-lbf white oak are sold as a ranking. Wide-plank flatsawn oak at 1,360 will still dent under a stiletto if the finish is thin and the heel is small. The test ball is larger than a heel point. Localized denting is not the table mean. Species with large earlywood pores (red oak, ash) can crush in the pore band even when the latewood is hard. The ball averages a small circle. A floor averages years of chairs.

Workability is not Janka. Silica in teak dulls edges on a wood that is only moderately hard. Interlocked sapele at a Janka near 1,410 (Wood Database compilation; check FPL before treating it as law) chatters under a plane. Hoadley is the shop book for that. The workability draft takes the tools. Hardness is why a pine plane shaving is easy and a hickory one is work. It is not why the sapele tears.

## History did not use the ball

Macquoid did not rank Ages by Janka. Shops ranked by the tool in hand and the dent in service. Oak for joined chests. Walnut for veneer and for American solids. Mahogany after 1722 because it was cheap enough to carve in the solid, not because a laboratory existed. Beech for Thonet because it steam-bends, with a Janka near 1,300 that nobody in 1859 wrote down. The ball is a 20th-century way to put a number on a 16th-century observation: some woods mark, some woods don’t.

Secondary woods are the other ranking. Yellow-poplar at 540 lbf lined Philadelphia drawers because it was cheap, stable enough, and light. You lift the drawer. Solid oak drawer sides make a chest that fights you. Janka predicts the dent on the arris. Density predicts the lift. Both belong on the specification.

## Limits, and a dent you can see

The test is on clear, straight-grained specimens when the handbook means what it says. Your knot, your interlock, your juvenile wood, your 8 percent or 14 percent moisture, your flatsawn face with a pore band — those are not the specimen. Green, Begel, and Nelson’s nonstandard-specimen note exists because people keep testing flooring scraps and small pieces. The correlation holds in the large. A single shop test with a homemade ball is a story, not a table.

Finish changes the felt hardness. A thick film hides a soft face until the film breaks. Oil on pine does not. A 1980s stain can make maple look like walnut; it does not make it dent like walnut. Fumed oak is a color reaction, not a hardness change.

CITES does not care about Janka. *Dalbergia* on Appendix II (2 January 2017, Annotation #15 revised 2019) and *Swietenia macrophylla* on Appendix II (15 November 2003, Annotation #6) are permit woods whether they dent or not. Lacey 2008 §8204 and APHIS Phase VII (1 December 2024) want a binomial, not a ball test. Hardness will not get a crate through Savannah.

## How to use Figure 4 in a room

Stand a pine tavern table next to a maple counter. Press a thumbnail into an unseen arris. That is the test without the machine. Then look at the job. A show top that must stay clean: maple, oak, hickory, or a finish you will renew. A carved splat: mahogany or walnut, and a section that forgives the gouge. A Windsor seat: elm, for split resistance you cannot read on Figure 4. A blanket chest: pine, and an honest expectation of dents.

Arkansas white oak, maple, hickory, cherry, and walnut cover most of the table. Bradley Brand works those rows. The number on the wall is FPL’s, at 12 percent, side hardness. Your board will vary. Specify the species and the job. Do not specify “hardwood” and hope the ball is on your side.

## Floors, counters, and a number that got advertised

Flooring catalogues made Janka a consumer word. Furniture catalogues mostly did not. That is why a client now asks whether a cherry table is “hard enough” and expects a single integer. Cherry at 950 lbf is a fine dining top if the house will accept a few marks and a finish that can be cut back. It is a poor shipping counter. Maple at 1,450 is a shipping counter that will still mark under a dropped can, because the ball is not a can edge. Hickory at 1,820 is the domestic top of Figure 4 and a wood that fights a plane. Specify the abuse, then pick the row.

End hardness, when FPL reports it, runs higher than side hardness. A chair leg’s end grain on a dirt floor is not the dining-table face. Do not borrow the end number to sell a top. Green, Begel, and Nelson’s nonstandard-specimen note exists because flooring scraps keep getting tested as if they were the handbook’s clear side-grain block. The correlation is good enough for a mill. It is not a certificate for your plank.

Moisture at test is 12 percent. A floor at 6 percent in January will dent a little less and gape a little more. A floor at 14 percent in a wet crawlspace will dent more and cup. The Janka table does not replace the moisture draft. Read both.

A pine tavern table at 380 lbf and a maple counter at 1,450 are the two ends of a room people already know by touch. The ball is how a mill writes that touch down. It is not how a shop chooses elm for a Windsor seat, or mahogany for a splat, or hide glue for a chair that should come apart. Use the number for dents. Use the species chapter for the rest.

Look at the dent that is already there. A buckle mark in pine is the species doing its job. A crushed earlywood pore in red oak is the anatomy doing its job. A maple top with no marks after ten years is either a careful house or a hard row on the table. Figure 4 is the map. The ball is 0.444 inch. The room is larger.

## Sources

USDA FPL, *Wood Handbook*, FPL-GTR-190, ch. 5 tables 5–3a ff.; imported-woods chapter. Green, Begel, and Nelson, FPL-RN-0303; FPL-RP-643. Hoadley, *Understanding Wood*. Evans, *Windsor-Chair Making in America*. Bowett / Symonds on mahogany and the splat. Wood Database compilations for tropicals not in the FPL domestic tables — cite as compilations.

See: `density-weight-shipping`, `moisture-wood-movement`, `workability-hand-tools`, `intro-500-year-timber`.
